Repository: jbruce12000/kiln-profiles

Kiln Profiles
==========

A Collection of profiles for electric kilns - pottery, glass, metal, and scientific - intended for use with this [Kiln Controller](https://github.com/jbruce12000/kiln-controller).

## Features

  * Collection of profiles in one centralized place
  * Anyone can contribute
  * Schedules for all types of uses including pottery, glass, metal, and scientific
  * Schedules are json formatted, human readable, and easily created either by hand or using existing interfaces
  * Each schedule has a description and tags. Kiln software can use these to search for the right profile.

File: docs/schedules.json
[
  {
    "data": [
      [
        0,
        65
      ],
      [
        2152,
        248
      ],
      [
        5752,
        248
      ],
      [
        23222,
        1733
      ],
      [
        26522,
        1832
      ],
      [
        27422,
        1832
      ]
    ],
    "type": "profile",
    "name": "bq1000-bisque",
    "tags": [
      "bisque",
      "cone05",
      "pottery",
      "plainsman"
    ],
    "description": "The Plainsman BQ1000 electric bisque firing schedule from digitalfire.com. Ramps at 306F/hr to 248F, holds 60 minutes to expel water, fires to cone 05 with a final 15 minute soak.",
    "units": "F",
    "category": "pottery"
  },
  {
    "data": [
      [
        0,
        65
      ],
      [
        6660,
        250
      ],
      [
        10260,
        250
      ],
      [
        29289,
        2100
      ],
      [
        32622,
        2200
      ],
      [
        33222,
        2200
      ]
    ],
    "type": "profile",
    "name": "c6plst-cone6",
    "tags": [
      "glaze",
      "cone6",
      "pottery",
      "plainsman"
    ],
    "description": "The Plainsman C6PLST cone 6 electric standard firing schedule from digitalfire.com. Used by the Plainsman lab to fire clay test bars. Ramps at 100F/hr to 250F, holds 60 minutes, then fires to cone 6 with a 10 minute soak.",
    "units": "F",
    "category": "pottery"
  },
  {
    "data": [
      [
        0,
        65
      ],
      [
        600,
        200
      ],
      [
        7500,
        250
      ],
      [
        14340,
        600
      ],
      [
        24840,
        1300
      ],
      [
        45840,
        1650
      ],
      [
        46800,
        1708
      ],
      [
        52800,
        1888
      ],
      [
        54600,
        1888
      ]
    ],
    "type": "profile",
    "name": "cone-05-long-bisque",
    "tags": [
      "bisque",
      "cone05",
      "pottery"
    ],
    "description": "A 13 hour pottery profile to bisque fire wares to cone 05. It candles for two hours and has slow ramps intended to burn off carbon for less bubbles during glaze firing.",
    "units": "F",
    "category": "pottery"
  },
  {
    "data": [
      [
        0,
        65
      ],
      [
        600,
        200
      ],
      [
        7200,
        250
      ],
      [
        25200,
        1976
      ],
      [
        32880,
        2232
      ],
      [
        33480,
        2232
      ],
      [
        36780,
        1832
      ],
      [
        48780,
        1400
      ]
    ],
    "type": "profile",
    "name": "cone-6-long-glaze",
    "tags": [
      "glaze",
      "cone6",
      "pottery"
    ],
    "description": "A 13 hour pottery profile to glaze fire wares to cone 6. It candles for two hours and has slow ramps intended to burn off carbon for less bubbles during glaze firing.",
    "units": "F",
    "category": "pottery"
  }
]
