Repository: jbruce12000/kiln-profiles

Kiln Profiles
==========

A Collection of profiles for electric kilns - pottery, glass, metal, and scientific - intended for use with this [Kiln Controller](https://github.com/jbruce12000/kiln-controller).

## Features

  * Collection of profiles in one centralized place
  * Anyone can contribute
  * Schedules for all types of uses including pottery, glass, metal, and scientific
  * Schedules are json formatted, human readable, and easily created either by hand or using existing interfaces
  * Each schedule has a description and tags. Kiln software can use these to search for the right profile.

File: glass/bead-anneal-coe104.json
{"data":[[0,65],[8127,968],[11727,968],[15975,850],[19575,850],[20979,70]],"type":"profile","name":"bead-anneal-coe104","tags":["glass","beads","coe104","anneal","lampwork"],"description":"Batch anneal for soft glass (COE104) lampwork beads. Soak at 968F for 1 hour, cool slowly to 850F, hold again, then kiln off.","units":"F"}

File: glass/boro-anneal.json
{"data":[[0,18],[6564,565],[10164,565],[14244,480],[15072,20]],"type":"profile","name":"boro-anneal","tags":["glass","boro","coe33","anneal","lampwork"],"description":"Annealing schedule for borosilicate (COE33) lampwork. Heat to 565C, soak 60 minutes, then slow cool to 480C before the kiln can cool naturally.","units":"C"}

File: glass/casting-open-face.json
{"data":[[0,65],[27240,1200],[30840,1200],[40440,1600],[51240,1600],[53544,960],[67944,960],[125544,800],[126420,70]],"type":"profile","name":"casting-open-face","tags":["glass","casting","coe90","thick-slab"],"description":"Open-face casting schedule for thick (~1 inch) glass in a mold. Long bubble soak, slow climb to 1600F, several hour casting hold, then a long 4 hour anneal and very slow cool for thick sections.","units":"F"}

File: glass/contour-slump.json
{"data":[[0,65],[21330,1250],[22530,1250],[23574,960],[27174,960],[36534,700],[36594,700],[37350,70]],"type":"profile","name":"contour-slump","tags":["glass","slump","coe96","contour"],"description":"Contour slump for COE96 glass using a slower ramp and lower peak so the glass follows the mold shape more closely.","units":"F"}

File: glass/fire-polish.json
{"data":[[0,65],[10215,1200],[11115,1200],[13515,1400],[13815,1400],[15399,960],[18999,960],[28359,700],[28419,700],[29175,70]],"type":"profile","name":"fire-polish","tags":["glass","polish","coe96","fire-polish"],"description":"Fire polish for cut or ground edges of COE96 glass. Heats to 1400F just long enough to shine edges without changing the piece shape, then anneals.","units":"F"}

File: glass/full-fuse-coe90.json
{"data":[[0,65],[10440,1225],[12240,1225],[13770,1480],[14370,1480],[16242,960],[19842,960],[29202,700],[29262,700],[30018,70]],"type":"profile","name":"full-fuse-coe90","tags":["glass","fuse","coe90","bullseye","full-fuse"],"description":"Bullseye-style full fuse for COE90 glass. Same as the COE96 schedule but fired 20F hotter to 1480F because COE90 is stiffer.","units":"F"}

File: glass/full-fuse-coe96.json
{"data":[[0,65],[10440,1225],[12240,1225],[13650,1460],[14250,1460],[16050,960],[19650,960],[29010,700],[29070,700],[29826,70]],"type":"profile","name":"full-fuse-coe96","tags":["glass","fuse","coe96","full-fuse"],"description":"Bullseye-style 8 stage full fuse for COE96 glass (2 x 3mm layers). Bubble soak at 1225F, full fuse at 1460F, 1 hour anneal at 960F and controlled cool to 700F.","units":"F"}

File: glass/slump.json
{"data":[[0,65],[13620,1200],[14220,1200],[15084,960],[18684,960],[28044,700],[28104,700],[28860,70]],"type":"profile","name":"slump","tags":["glass","slump","coe96","mold"],"description":"Standard slump for a fused 6mm COE96 blank into a mold. Gentle 300F/hr ramp to 1200F, short process soak, then full anneal.","units":"F"}

File: glass/tack-fuse-coe96.json
{"data":[[0,65],[10440,1225],[12240,1225],[13860,1360],[14460,1360],[15900,960],[19500,960],[28860,700],[28920,700],[29676,70]],"type":"profile","name":"tack-fuse-coe96","tags":["glass","fuse","coe96","tack-fuse"],"description":"Tack fuse for COE96 glass. Stops at 1360F so layers bond while keeping texture and edge detail, then anneals fully. Good for jewelry and wall art.","units":"F"}
