Repository: jbruce12000/kiln-profiles

Kiln Profiles
==========

A Collection of profiles for electric kilns - pottery, glass, metal, and scientific - intended for use with this [Kiln Controller](https://github.com/jbruce12000/kiln-controller).

## Features

  * Collection of profiles in one centralized place
  * Anyone can contribute
  * Schedules for all types of uses including pottery, glass, metal, and scientific
  * Schedules are json formatted, human readable, and easily created either by hand or using existing interfaces
  * Each schedule has a description and tags. Kiln software can use these to search for the right profile.

File: metal/aluminum-6061-age.json
{"data":[[0,65],[10260,350],[39060,350]],"type":"profile","name":"aluminum-6061-age","tags":["metal","aluminum","6061","age","heat-treat"],"description":"Artificial aging of 6061 aluminum to the T6 condition: hold at 350F for 8 hours after solution heat treating and quenching.","units":"F"}

File: metal/aluminum-6061-solution.json
{"data":[[0,65],[11040,985],[14640,985]],"type":"profile","name":"aluminum-6061-solution","tags":["metal","aluminum","6061","solution","heat-treat"],"description":"Solution heat treatment of 6061 aluminum: heat to 985F, soak 1 hour, then quench in water for a T4/T6 temper path. Verify against your alloy data sheet.","units":"F"}

File: metal/o1-anneal.json
{"data":[[0,65],[12240,1425],[17640,1425],[32940,1000]],"type":"profile","name":"o1-anneal","tags":["metal","steel","o1","anneal","tool-steel"],"description":"Annealing O1 tool steel: soak at 1425F then slow cool in the kiln to 1000F to soften for rework.","units":"F"}

File: metal/o1-harden.json
{"data":[[0,65],[10215,1200],[11115,1200],[13590,1475],[15390,1475]],"type":"profile","name":"o1-harden","tags":["metal","steel","o1","harden","tool-steel"],"description":"Hardening O1 tool steel: preheat to 1200F, then austenitize at 1475F for 30 minutes before oil quenching outside the kiln. Expect 64-65 HRC as quenched.","units":"F"}

File: metal/steel-1080-anneal.json
{"data":[[0,65],[12465,1450],[19665,1450],[35865,1000]],"type":"profile","name":"steel-1080-anneal","tags":["metal","steel","1080","anneal"],"description":"Annealing 1080 carbon steel: soak at 1450F, then slow cool in the kiln to 1000F before air cooling to soften the steel for machining.","units":"F"}

File: metal/steel-1080-harden.json
{"data":[[0,65],[12915,1500],[14115,1500]],"type":"profile","name":"steel-1080-harden","tags":["metal","steel","1080","harden","quench"],"description":"Hardening 1080 carbon steel: heat to 1500F, soak 20 minutes, then quench in warm oil or water outside the kiln. Temper immediately after.","units":"F"}

File: metal/steel-1080-normalize.json
{"data":[[0,65],[13365,1550],[14265,1550]],"type":"profile","name":"steel-1080-normalize","tags":["metal","steel","1080","normalize"],"description":"Normalizing 1080 carbon steel: heat to 1550F, soak 15 minutes, then remove and air cool to refine grain and relieve stress before hardening.","units":"F"}

File: metal/steel-1080-temper-400.json
{"data":[[0,65],[6030,400],[13230,400]],"type":"profile","name":"steel-1080-temper-400","tags":["metal","steel","1080","temper"],"description":"Tempering 1080 carbon steel at 400F for 2 hours to set final hardness around 57-58 HRC after hardening. Cool slowly, then repeat once for best results.","units":"F"}
